Repository: nir-azulay/FilmentsSettings

# FilmentsSettings

3D-printing toolkit for [Bambu Lab](https://bambulab.com/) printers built and maintained by **[Nir Azulay](https://github.com/nir-azulay)**. Two independent pieces share this repo:

| What | Where |
|---|---|
| **Filament Stock for Home Assistant** -- native HA add-on + integration + blueprints for tracking spools and wiring them to AMS automations | [`addon-filament-stock/`](addon-filament-stock/) + [`home-assistant/`](home-assistant/) |
| **Bambu Lab filament profiles** -- tested filament + process JSON profiles for the H2C, with the generators that produced them | [`SUNLU/`](SUNLU/), [`Inslogic/`](Inslogic/), [`DeployPack/`](DeployPack/) |

## Filament Stock for Home Assistant

Inventory dashboard, low-stock alerts, and full Home Assistant integration so your AMS trays auto-decrement spools, your push notifications fire when a print starts on a depleted color, and your weekly digest shows what to restock. Tracks **spools and refills independently per color** -- the same color can hold both packaging types side by side. Add-on 0.5.0+ also renders a live **AMS Status panel** showing what's loaded in each Bambu AMS slot right now, cross-referenced with your stock. Add-on 0.6.0+ lets you click **Assign from stock** on any tray to mark a specific spool from your shelf as loaded -- the local counter decrements, and you can optionally push the new metadata to the printer's AMS display in one click.

**[Setup guide -> home-assistant/README.md](home-assistant/README.md)**

Components:

# SUNLU High Speed Matte PETG

## Product Info

- **Brand:** SUNLU
- **Material:** PETG (High Speed Matte)
- **Diameter:** 1.75mm ± 0.02mm
- **Max Print Speed:** 470 mm/s (per TDS)
- **Density:** 1.28 g/cm³
- **Amazon:** https://www.amazon.com/SUNLU-High-Speed-Filament-1-75mm/dp/B0D9NFF2T8
- **Official Page:** https://www.sunlu.com/products/high-speed-petg-filament
- **Technical Data Sheet (TDS):** [SL-TE-WI-062 PDF](https://www.sunlu.com/public/upload/file/20260330/ccf53a55-5b58-49fa-b1d9-08f94c0a4b28.pdf) · [Local copy](SUNLU_PETG_HS_TDS.pdf)

## Manufacturer Recommended Settings (from TDS)

| Parameter | Value |
|---|---|
| Nozzle Temp | 240–260°C (at speeds ≤400 mm/s) |
| Bed/Plate Temp | 60–70°C |
| Plate Material | Textured PEI Build Plate |
| Plate Treatment | No processing required |
| Cooling Fan | Open/Close |
| Raft Distance | 0.2–0.4mm |
| Retraction Distance | 0.8–1.2mm |
| Retraction Speed | 30–40mm/s |
| Supported Material | PVA |
| Drying Temp | 60–65°C |

## Material Properties (from TDS SL-TE-WI-062)

### Mechanical Properties

| Property | Test Method | Condition | Value |
|---|---|---|---|
| Tensile Strength (X-Y) | ISO 527/2 | 50 mm/min | 46±5 MPa |
| Elongation at Break (X-Y) | ISO 527/2 | 50 mm/min | 14±5% |
| Flexural Strength (X-Y) | ISO 178 | 2 mm/min | 75±6 MPa |
| Flexural Modulus (X-Y) | ISO 178 | 2 mm/min | 2650±200 MPa |
| Izod Impact, Notched (X-Y) | ISO 180 | 23°C | 3±1.5 KJ/m² |
| Izod Impact, Unnotched (Z-X) | ISO 180 | 23°C | 4.5±2 KJ/m² |
| Shore Hardness | ISO 868 | 23°C | 79 HA/HD |

### Thermal Properties

| Property | Test Method | Condition | Value |
|---|---|---|---|
| HDT (Heat Distortion) | ISO 75 | 0.45 MPa | 70±2°C |
| Glass Transition (Tg) | ISO 11357-2 | 10°C/min | 65.5°C |
| Melting Temperature | ISO 11357-3 | 10°C/min | 128°C |
| Decomposition Temp (@5%) | ISO 11358 | 20°C/min | ≥423°C |

### Other Properties

| Property | Test Method | Condition | Value |
|---|---|---|---|
| Melt Mass-flow Rate | ISO 1133 | 210°C/2.16 kg | 4.4±2 g/10min |
| Density | ISO 1183 | 23°C | 1.28 g/cm³ |
| Flammability | UL 94 | 1.5mm | Class HB |

## Profile Configuration

**Printer:** Bambu Lab H2C
**Nozzle Types:** Standard + High Flow (0.2, 0.4, 0.6, 0.8mm)

### Filament Base Profiles (`filament/base/`)

| File | Nozzle | Max Vol Speed (STD/HF) | Nozzle Temp (STD/HF) | Retraction |
|---|---|---|---|---|
| `my-SUNLU PETG HS @Bambu Lab H2C 0.2 nozzle.json` | 0.2mm | 6 / 10 mm³/s | 235 / 245°C | 1.0mm @ 35/40 mm/s |
| `my-SUNLU PETG HS @Bambu Lab H2C 0.4 nozzle.json` | 0.4mm | 18 / 21 mm³/s | 245 / 250°C | 1.0mm @ 35/40 mm/s |
| `my-SUNLU PETG HS @Bambu Lab H2C 0.6 nozzle.json` | 0.6mm | 18 / 28 mm³/s | 245 / 255°C | 1.0mm @ 35/40 mm/s |
| `my-SUNLU PETG HS @Bambu Lab H2C 0.8 nozzle.json` | 0.8mm | 22 / 36 mm³/s | 250 / 255°C | 1.0mm @ 35/40 mm/s |

### Filament User Presets (`filament/`)

- `my-SUNLU PETG HS @Bambu Lab H2C 0.2/0.4/0.6/0.8 nozzle` - per-nozzle presets
- `my-SUNLU PETG HS Calibrated` - custom override for personal calibrations

### Process Presets (`process/`)

Each process preset **inherits only** the matching Bambu **Standard** profile (same layer height / speeds as **Generic PETG HF + Standard**).

## Regenerate profiles

From the repository root:

```bash
python3 SUNLU/PETG-HS/gen_sunlu_petg_hs.py
```

Then copy `DeployPack/` contents with `deploy.ps1` (Windows) or your own copy script to Bambu Studio `user/<id>/filament/base`, `filament`, and `process`.

File: SUNLU/PETG-HS/README.md
# SUNLU High Speed Matte PETG

## Product Info

- **Brand:** SUNLU
- **Material:** PETG (High Speed Matte)
- **Diameter:** 1.75mm ± 0.02mm
- **Max Print Speed:** 470 mm/s (per TDS)
- **Density:** 1.28 g/cm³
- **Amazon:** https://www.amazon.com/SUNLU-High-Speed-Filament-1-75mm/dp/B0D9NFF2T8
- **Official Page:** https://www.sunlu.com/products/high-speed-petg-filament
- **Technical Data Sheet (TDS):** [SL-TE-WI-062 PDF](https://www.sunlu.com/public/upload/file/20260330/ccf53a55-5b58-49fa-b1d9-08f94c0a4b28.pdf) · [Local copy](SUNLU_PETG_HS_TDS.pdf)

## Manufacturer Recommended Settings (from TDS)

| Parameter | Value |
|---|---|
| Nozzle Temp | 240–260°C (at speeds ≤400 mm/s) |
| Bed/Plate Temp | 60–70°C |
| Plate Material | Textured PEI Build Plate |
| Plate Treatment | No processing required |
| Cooling Fan | Open/Close |
| Raft Distance | 0.2–0.4mm |
| Retraction Distance | 0.8–1.2mm |
| Retraction Speed | 30–40mm/s |
| Supported Material | PVA |
| Drying Temp | 60–65°C |

## Material Properties (from TDS SL-TE-WI-062)

### Mechanical Properties

| Property | Test Method | Condition | Value |
|---|---|---|---|
| Tensile Strength (X-Y) | ISO 527/2 | 50 mm/min | 46±5 MPa |
| Elongation at Break (X-Y) | ISO 527/2 | 50 mm/min | 14±5% |
| Flexural Strength (X-Y) | ISO 178 | 2 mm/min | 75±6 MPa |
| Flexural Modulus (X-Y) | ISO 178 | 2 mm/min | 2650±200 MPa |
| Izod Impact, Notched (X-Y) | ISO 180 | 23°C | 3±1.5 KJ/m² |
| Izod Impact, Unnotched (Z-X) | ISO 180 | 23°C | 4.5±2 KJ/m² |
| Shore Hardness | ISO 868 | 23°C | 79 HA/HD |

### Thermal Properties

| Property | Test Method | Condition | Value |
|---|---|---|---|
| HDT (Heat Distortion) | ISO 75 | 0.45 MPa | 70±2°C |
| Glass Transition (Tg) | ISO 11357-2 | 10°C/min | 65.5°C |
| Melting Temperature | ISO 11357-3 | 10°C/min | 128°C |
| Decomposition Temp (@5%) | ISO 11358 | 20°C/min | ≥423°C |

### Other Properties

| Property | Test Method | Condition | Value |
|---|---|---|---|
| Melt Mass-flow Rate | ISO 1133 | 210°C/2.16 kg | 4.4±2 g/10min |
| Density | ISO 1183 | 23°C | 1.28 g/cm³ |
| Flammability | UL 94 | 1.5mm | Class HB |

## Profile Configuration

**Printer:** Bambu Lab H2C
**Nozzle Types:** Standard + High Flow (0.2, 0.4, 0.6, 0.8mm)

### Filament Base Profiles (`filament/base/`)

| File | Nozzle | Max Vol Speed (STD/HF) | Nozzle Temp (STD/HF) | Retraction |
|---|---|---|---|---|
| `my-SUNLU PETG HS @Bambu Lab H2C 0.2 nozzle.json` | 0.2mm | 6 / 10 mm³/s | 235 / 245°C | 1.0mm @ 35/40 mm/s |
| `my-SUNLU PETG HS @Bambu Lab H2C 0.4 nozzle.json` | 0.4mm | 18 / 21 mm³/s | 245 / 250°C | 1.0mm @ 35/40 mm/s |
| `my-SUNLU PETG HS @Bambu Lab H2C 0.6 nozzle.json` | 0.6mm | 18 / 28 mm³/s | 245 / 255°C | 1.0mm @ 35/40 mm/s |
| `my-SUNLU PETG HS @Bambu Lab H2C 0.8 nozzle.json` | 0.8mm | 22 / 36 mm³/s | 250 / 255°C | 1.0mm @ 35/40 mm/s |

### Filament User Presets (`filament/`)

- `my-SUNLU PETG HS @Bambu Lab H2C 0.2/0.4/0.6/0.8 nozzle` - per-nozzle presets
- `my-SUNLU PETG HS Calibrated` - custom override for personal calibrations

### Process Presets (`process/`)

Each process preset **inherits only** the matching Bambu **Standard** profile (same layer height / speeds as **Generic PETG HF + Standard**). No extra wall count, infill pattern, or support flags are baked in—adjust those in the slicer if you want them.

| File | Inherits (Bambu system) |
|---|---|
| `my-SUNLU PETG HS 0.10mm @H2C 0.2 nozzle.json` | `0.10mm Standard @BBL H2C 0.2 nozzle` |
| `my-SUNLU PETG HS 0.20mm @H2C 0.4 nozzle.json` | `0.20mm Standard @BBL H2C` |
| `my-SUNLU PETG HS 0.30mm @H2C 0.6 nozzle.json` | `0.30mm Standard @BBL H2C 0.6 nozzle` |
| `my-SUNLU PETG HS 0.40mm @H2C 0.8 nozzle.json` | `0.40mm Standard @BBL H2C 0.8 nozzle` |

### Key PETG-specific Settings

- **Fan max speed:** 60% (all nozzles, matching Bambu PETG)
- **Fan min speed:** 20% (all nozzles)
- **Overhang fan speed:** 50% (matching Bambu PETG)
- **Aux fan gcode:** Included (manages chamber ventilation based on bed temp)
- **Max volumetric speed (0.4mm STD):** 18 mm³/s (matching Bambu PETG)

### Recommended Build Plate

| Plate | Recommended? | Glue? | Notes |
|-------|-------------|-------|-------|
| **Textured PEI** | **Best choice** | No | Good adhesion + easy release |
| Hot plate (smooth PEI) | OK | No | Works but parts may stick too hard |
| Cool plate | OK | No | Lower temp limit |
| Engineering plate | Not recommended | — | PETG can bond permanently and damage the plate |

## Regenerate profiles

From the repository root:

```bash
python3 SUNLU/PETG-HS/gen_sunlu_petg_hs.py
```

Then copy `DeployPack/` contents with `deploy.ps1` (Windows) or your own copy script to Bambu Studio `user/<id>/filament/base`, `filament`, and `process`.

## Installation

Files are deployed to:
- `C:\Users\Nir\AppData\Roaming\BambuStudio\user\2189385007\filament\base\` (base profiles)
- `C:\Users\Nir\AppData\Roaming\BambuStudio\user\2189385007\filament\` (user presets)
- `C:\Users\Nir\AppData\Roaming\BambuStudio\user\2189385007\process\` (process presets)
